Repository: KotOnBoard/rf_discharge_calc

Scanner.py is a program for numerical calculations of plasma parameters from mathematical model developed by Golubev M.S.

When run from terminal it accepts up to 2 optional positional arguments:
1. config file name. Config must be within \conf folder in the root of the program. When empty defaults to conf.json5
2. output file name (without extension). Output .xlsx file is placed in \output upon calculation completion. When empty defaults to "parameters"

Config file specified in confname MUST abide by formatting:
{
	"Variable name1": Value1,
	"Variable name2": Value2
}

Passed variables can be either float or [range]. e.g.: "p": [1,2,3],
When variable passed as [range] the scanner will iteratively scan through every combination of floats in passed ranges 
	and add the result to \output\%filename%_%Y%-%m%-%d%_%H%-%M%-%S%.xlsx

Non-optional parameters of calc.json5 input are:
{
	'gas': %, # atmosphere of plasma discharge: He, Ne or Ar.
	'l': %, # length of discharge gap in meters.
	'R': %, # radius of circular cathode in meters.
	'f': %, # frequency of RF volatage in MHz, after specification this parameter will automatically be multiplied by 1e6.
	'Assy': %, # Asymmetry coefficient
	'p': %, # Pressure within discharge cahamber.
	*'Pwr': %, # Power that will be absorbed by plasma in Watts. 
		*Can be replaced by Vrf.
	*'Vrf': *, # Amplitude of RF voltage on the electrodes. 
		*Can replace Pwr and override Vrf calculation. 	
			If both Vrf & Pwr are specified, Vrf takes priority.
}

File: lib/sputtering_yeild/1e-10/B;He.csv
1   ,"He+, B (surface)"
,
,"Eckstein W., Garcia-Rosales C., Roth J., Ottenberger W."
,IPP 9/82 (1993)
,
Sputtering yields,
,
angle in degree,0
energy in eV,
1.00E-12,1.00E-12
2.00E+01,1.00E-10
2.30E+01,1.29E-04
2.65E+01,8.95E-04
3.05E+01,2.63E-03
3.52E+01,5.42E-03
4.05E+01,9.25E-03
4.66E+01,1.40E-02
5.37E+01,1.94E-02
6.18E+01,2.55E-02
7.11E+01,3.19E-02
8.19E+01,3.85E-02
9.43E+01,4.52E-02
1.09E+02,5.17E-02
1.25E+02,5.81E-02
1.44E+02,6.42E-02
1.66E+02,6.99E-02
1.91E+02,7.51E-02
2.20E+02,7.98E-02
2.53E+02,8.39E-02
2.91E+02,8.74E-02
3.35E+02,9.02E-02
3.86E+02,9.25E-02
4.45E+02,9.40E-02
5.12E+02,9.49E-02
5.89E+02,9.52E-02
6.79E+02,9.49E-02
7.81E+02,9.40E-02
9.00E+02,9.25E-02
1.04E+03,9.05E-02
1.19E+03,8.81E-02
1.37E+03,8.54E-02
1.58E+03,8.22E-02
1.82E+03,7.88E-02
2.10E+03,7.52E-02
2.41E+03,7.15E-02
2.78E+03,6.76E-02
3.20E+03,6.37E-02
3.68E+03,5.98E-02
4.24E+03,5.59E-02
4.88E+03,5.21E-02
5.62E+03,4.84E-02
6.47E+03,4.48E-02
7.46E+03,4.14E-02
8.58E+03,3.81E-02
9.88E+03,3.50E-02
1.14E+04,3.21E-02
1.31E+04,2.93E-02
1.51E+04,2.67E-02
1.74E+04,2.43E-02
2.00E+04,2.21E-02

File: lib/sputtering_yeild/1e-10/Si;Ne.csv
   1   ,"Ne, Si (amorphous) --> Si"
,
,Eckstein W.
,ftp.rzg.mpg.de/ftp/pub/ipp/eckstein/rep05
,
Sputtering yields,
,
angle in degree,0
energy in eV,
1.00E-10,1.00E-10
2.50E+01,9.20E-05
2.70E+01,2.25E-04
4.00E+01,3.80E-03
5.00E+01,1.05E-02
7.00E+01,3.16E-02
1.00E+02,7.27E-02
3.00E+02,3.08E-01
1.00E+03,6.30E-01
3.00E+03,8.40E-01
1.00E+04,8.58E-01
3.00E+04,7.00E-01
1.00E+05,4.57E-01
